Repository: fafroo/ysz

File: snehurka/experimental_data/YSZ_09-2019_oxygen100/100 750to850 0to100%O2/750C/100 750C 00% do 1V/is 1.0DC 50AC.z
ZPLOT2 ASCII
  Measured Data, ZPlot:       3.4a
  Experiment Type:            Sweep Frequency, Control Voltage
  Date:                       09-26-2019
  Time:                       07:35:06
  Open Circuit Potential (V): -0,059
  Begin User Comments:        0
  End User Comments:          0
  Begin Experiment:           0
    Potential-DC:             1
    Potential-DC Type:        1
    Potential-AC:             50
    Potential-Monitor Type:   0
    Potential-Monitor TargetI:1
    Potential-Monitor Limit:  3000
    Potential-Monitor Error:  25
    Current-DC:               0
    Current-AC:               0,1
    Current-Monitor Type:     0
    Current-Monitor TargetE:  20
    Current-Monitor Limit:    60
    Current-Monitor Error:    25
    vs Freq-Initial:          65000
    vs Freq-Final:            0,1
    vs Freq-Lin/Log Type:     1
    vs Freq-Linear Type:      1
    vs Freq-Linear Interval:  100
    vs Freq-Log Type:         0
    vs Freq-Log Interval:     10
    Harmonics:                3
    PolE-Initial:             0
    PolE-Final:               0,2
    PolE-InitialType:         0
    PolE-FinalType:           0
    PolE-SweepRate:           1
    PolE-SweepRateType:       0
    PolE-DataRate:            5
    PolE-SegmentNo:           2
    PolE-IR:                  0
    AmplE-Initial:            10
    AmplE-Final:              200
    AmplE-SweepRate:          1
    AmplE-DataRate:           5
    AmplE-SegmentNo:          2
    PolI-Initial:             0
    PolI-Vertex:              0,01
    PolI-Final:               0,01
    PolI-SweepRate:           0,1
    PolI-SweepRateType:       0
    PolI-DataRate:            5
    PolI-SegmentNo:           2
    AmplI-Initial:            0,1
    AmplI-Final:              10
    AmplI-SweepRate:          0,1
    AmplI-DataRate:           5
    AmplI-SegmentNo:          2
    vs Time-Freq:             1000
    vs Time-Harmonic:         1
    vs Time-Total Time:       100
    vs Time-Time Type:        0
    vs Time-Interval:         5
  End Experiment:             0
  Begin Pstat/Gstat:          1287
    Pstat Range High:         0
    Pstat Range Low:          0
    Pstat Range Frequency:    5000
    Pstat Range Minimum:      0
    Pstat Limit Range:        0
    Pstat Limit Type:         2
    Pstat Bandwidth:          2
    Pstat Use Aux:            0
    Gstat Range:              0
    Gstat Bandwidth:          2
    Filter:                   1
    Error Beep:               0
    Bias Rejection:           1
    Attenuator:               2
    Grounding:                0
    Calibration File
  End Pstat/Gstat:            1287
  Begin Analyzer:             1250
    Z60 Mode:                 3
    Z60 GD Freq-:             5
    Z60 GD Freq+:             5
    Bias Voltage:             0
    Auto Integration Type:    0
    Integration Time Type:    0
    Integration Seconds:      0,2
    Integration Cycles:       1
    Delay Time Type:          1
    Delay Seconds:            0
    Delay Cycles:             0
    Source:                   2
    SourceI:                  1
    Error Beep:               0
    Range V1:                 0
    Coupling V1:              0
    Input V1:                 0
    Outer V1:                 0
    Location V1:              1
    Range V2:                 0
    Coupling V2:              0
    Input V2:                 0
    Outer V2:                 0
    Location V2:              1
    Coupling I:               0
  End Analyzer:               1250
  Begin Information:          Cell Information
    Surface Area:             1
    Density:                  0
    Weight:                   0
    Polarity:                 0
    PolarityI:                0
    Corrosion Unit Type:      0
    Reference Type:           0
    Reference Potential:      0
    User-Defined Potential:   0
    Stern-Geary:              26
  End Information:            Cell Information
  Null Configuration:         0,3,0,1,65000,0.1
  Data Points:                60
  Freq(Hz)	Ampl	Bias	Time(Sec)	Z'(a)	Z''(b)	Aux	Err	Range
End Comments
6.500000E+04	5.0000E-02	1.0000E+00	1.500000E+00	3.0114E+00	8.7121E-01	0.0000E+00	0	1
5.163100E+04	5.0000E-02	1.0000E+00	2.130000E+00	2.9538E+00	7.1023E-01	0.0000E+00	0	1
4.101200E+04	5.0000E-02	1.0000E+00	2.690000E+00	2.8840E+00	5.1803E-01	0.0000E+00	0	1
3.257700E+04	5.0000E-02	1.0000E+00	3.290000E+00	2.8620E+00	4.4091E-01	0.0000E+00	0	1
2.587700E+04	5.0000E-02	1.0000E+00	3.880000E+00	2.8540E+00	3.7466E-01	0.0000E+00	0	1
2.055500E+04	5.0000E-02	1.0000E+00	4.480000E+00	2.8190E+00	2.5205E-01	0.0000E+00	0	1
1.632700E+04	5.0000E-02	1.0000E+00	5.050000E+00	2.8465E+00	2.3291E-01	0.0000E+00	0	1
1.296900E+04	5.0000E-02	1.0000E+00	5.650000E+00	2.8012E+00	1.5786E-01	0.0000E+00	0	1
1.030200E+04	5.0000E-02	1.0000E+00	6.220000E+00	2.8226E+00	1.3850E-01	0.0000E+00	0	1
8.183000E+03	5.0000E-02	1.0000E+00	6.820000E+00	2.8181E+00	1.2054E-01	0.0000E+00	0	1
6.500000E+03	5.0000E-02	1.0000E+00	7.390000E+00	2.8073E+00	8.7332E-02	0.0000E+00	0	1
5.163100E+03	5.0000E-02	1.0000E+00	7.980000E+00	2.7978E+00	7.8569E-02	0.0000E+00	0	1
4.101200E+03	5.0000E-02	1.0000E+00	8.550000E+00	2.8035E+00	5.9607E-02	0.0000E+00	0	1
3.257700E+03	5.0000E-02	1.0000E+00	9.150000E+00	2.7809E+00	4.5335E-02	0.0000E+00	0	1
2.587700E+03	5.0000E-02	1.0000E+00	9.720000E+00	2.8034E+00	3.2001E-02	0.0000E+00	0	1
2.055500E+03	5.0000E-02	1.0000E+00	1.032000E+01	2.8038E+00	9.5085E-03	0.0000E+00	0	1
1.632700E+03	5.0000E-02	1.0000E+00	1.102000E+01	2.8056E+00	6.9291E-03	0.0000E+00	0	1
1.296900E+03	5.0000E-02	1.0000E+00	1.172000E+01	2.7994E+00	-1.7763E-02	0.0000E+00	0	1
1.030200E+03	5.0000E-02	1.0000E+00	1.242000E+01	2.7921E+00	-1.3139E-02	0.0000E+00	0	1
8.183000E+02	5.0000E-02	1.0000E+00	1.313000E+01	2.8051E+00	-2.1318E-02	0.0000E+00	0	1
6.500000E+02	5.0000E-02	1.0000E+00	1.371000E+01	2.7935E+00	6.1598E-03	0.0000E+00	0	1
5.163100E+02	5.0000E-02	1.0000E+00	1.430000E+01	2.8277E+00	-1.3601E-02	0.0000E+00	0	1
4.101200E+02	5.0000E-02	1.0000E+00	1.485000E+01	2.8409E+00	-1.8974E-02	0.0000E+00	0	1
3.257700E+02	5.0000E-02	1.0000E+00	1.546000E+01	2.8498E+00	-2.7134E-02	0.0000E+00	0	1
2.587700E+02	5.0000E-02	1.0000E+00	1.605000E+01	2.8538E+00	-2.7670E-02	0.0000E+00	0	1
2.055500E+02	5.0000E-02	1.0000E+00	1.663000E+01	2.8636E+00	-4.3672E-02	0.0000E+00	0	1
1.632700E+02	5.0000E-02	1.0000E+00	1.721000E+01	2.8754E+00	-4.7201E-02	0.0000E+00	0	1
1.296900E+02	5.0000E-02	1.0000E+00	1.781000E+01	2.8802E+00	-5.0590E-02	0.0000E+00	0	1
1.030200E+02	5.0000E-02	1.0000E+00	1.838000E+01	2.8939E+00	-4.4811E-02	0.0000E+00	0	1
8.183000E+01	5.0000E-02	1.0000E+00	1.897000E+01	2.8995E+00	-4.6904E-02	0.0000E+00	0	1
6.500000E+01	5.0000E-02	1.0000E+00	1.956000E+01	2.9109E+00	-3.8707E-02	0.0000E+00	0	1
5.163100E+01	5.0000E-02	1.0000E+00	2.015000E+01	2.9158E+00	-1.4539E-03	0.0000E+00	0	1
4.101200E+01	5.0000E-02	1.0000E+00	2.073000E+01	2.9189E+00	-5.4200E-02	0.0000E+00	0	1
3.257700E+01	5.0000E-02	1.0000E+00	2.132000E+01	2.9231E+00	-2.7438E-02	0.0000E+00	0	1
2.587700E+01	5.0000E-02	1.0000E+00	2.190000E+01	2.9238E+00	-3.1267E-02	0.0000E+00	0	1
2.055500E+01	5.0000E-02	1.0000E+00	2.248000E+01	2.9291E+00	-2.2456E-02	0.0000E+00	0	1
1.632700E+01	5.0000E-02	1.0000E+00	2.319000E+01	2.9311E+00	-2.4441E-02	0.0000E+00	0	1
1.296900E+01	5.0000E-02	1.0000E+00	2.374000E+01	2.9342E+00	-2.1527E-02	0.0000E+00	0	1
1.030200E+01	5.0000E-02	1.0000E+00	2.447000E+01	2.9343E+00	-1.8204E-02	0.0000E+00	0	1
8.183000E+00	5.0000E-02	1.0000E+00	2.517000E+01	2.9366E+00	-1.1005E-02	0.0000E+00	0	1
6.500000E+00	5.0000E-02	1.0000E+00	2.587000E+01	2.9386E+00	-1.0416E-02	0.0000E+00	0	1
5.163100E+00	5.0000E-02	1.0000E+00	2.681000E+01	2.9414E+00	-9.4107E-03	0.0000E+00	0	1
4.101200E+00	5.0000E-02	1.0000E+00	2.740000E+01	2.9372E+00	1.6063E-03	0.0000E+00	0	1
3.257700E+00	5.0000E-02	1.0000E+00	2.835000E+01	2.9399E+00	-3.0013E-03	0.0000E+00	0	1
2.587700E+00	5.0000E-02	1.0000E+00	2.939000E+01	2.9471E+00	-7.1247E-03	0.0000E+00	0	1
2.055500E+00	5.0000E-02	1.0000E+00	3.034000E+01	2.9518E+00	5.0910E-03	0.0000E+00	0	1
1.632700E+00	5.0000E-02	1.0000E+00	3.128000E+01	2.9441E+00	7.3737E-03	0.0000E+00	0	1
1.296900E+00	5.0000E-02	1.0000E+00	3.247000E+01	2.9510E+00	1.6738E-02	0.0000E+00	0	1
1.030200E+00	5.0000E-02	1.0000E+00	3.387000E+01	2.9499E+00	2.3099E-02	0.0000E+00	0	1
8.183000E-01	5.0000E-02	1.0000E+00	3.552000E+01	2.9521E+00	4.3910E-02	0.0000E+00	0	1
6.500000E-01	5.0000E-02	1.0000E+00	3.749000E+01	2.9448E+00	4.8578E-02	0.0000E+00	0	1
5.163100E-01	5.0000E-02	1.0000E+00	3.985000E+01	2.9451E+00	5.4120E-02	0.0000E+00	0	1
4.101200E-01	5.0000E-02	1.0000E+00	4.267000E+01	2.9358E+00	7.3925E-02	0.0000E+00	0	1
3.257700E-01	5.0000E-02	1.0000E+00	4.618000E+01	2.9334E+00	1.0001E-01	0.0000E+00	0	1
2.587700E-01	5.0000E-02	1.0000E+00	5.050000E+01	2.9293E+00	1.1479E-01	0.0000E+00	0	1
2.055500E-01	5.0000E-02	1.0000E+00	5.576000E+01	2.9005E+00	1.4546E-01	0.0000E+00	0	1
1.632700E-01	5.0000E-02	1.0000E+00	6.235000E+01	2.9030E+00	1.6417E-01	0.0000E+00	0	1
1.296900E-01	5.0000E-02	1.0000E+00	7.055000E+01	2.8692E+00	2.0953E-01	0.0000E+00	0	1
1.030200E-01	5.0000E-02	1.0000E+00	8.072000E+01	2.8413E+00	2.3691E-01	0.0000E+00	0	1
1.000000E-01	5.0000E-02	1.0000E+00	9.126000E+01	2.8341E+00	2.3144E-01	0.0000E+00	0	1

File: snehurka/experimental_data/YSZ_09-2019_oxygen100/100 750to850 0to100%O2/750C/100 750C 100% do 1V/is -0.5DC 50AC.z
ZPLOT2 ASCII
  Measured Data, ZPlot:       3.4a
  Experiment Type:            Sweep Frequency, Control Voltage
  Date:                       09-25-2019
  Time:                       10:15:35
  Open Circuit Potential (V): 0,0081
  Begin User Comments:        0
  End User Comments:          0
  Begin Experiment:           0
    Potential-DC:             -0,5
    Potential-DC Type:        1
    Potential-AC:             50
    Potential-Monitor Type:   0
    Potential-Monitor TargetI:1
    Potential-Monitor Limit:  3000
    Potential-Monitor Error:  25
    Current-DC:               0
    Current-AC:               0,1
    Current-Monitor Type:     0
    Current-Monitor TargetE:  20
    Current-Monitor Limit:    60
    Current-Monitor Error:    25
    vs Freq-Initial:          65000
    vs Freq-Final:            0,1
    vs Freq-Lin/Log Type:     1
    vs Freq-Linear Type:      1
    vs Freq-Linear Interval:  100
    vs Freq-Log Type:         0
    vs Freq-Log Interval:     10
    Harmonics:                3
    PolE-Initial:             0
    PolE-Final:               0,2
    PolE-InitialType:         0
    PolE-FinalType:           0
    PolE-SweepRate:           1
    PolE-SweepRateType:       0
    PolE-DataRate:            5
    PolE-SegmentNo:           2
    PolE-IR:                  0
    AmplE-Initial:            10
    AmplE-Final:              200
    AmplE-SweepRate:          1
    AmplE-DataRate:           5
    AmplE-SegmentNo:          2
    PolI-Initial:             0
    PolI-Vertex:              0,01
    PolI-Final:               0,01
    PolI-SweepRate:           0,1
    PolI-SweepRateType:       0
    PolI-DataRate:            5
    PolI-SegmentNo:           2
    AmplI-Initial:            0,1
    AmplI-Final:              10
    AmplI-SweepRate:          0,1
    AmplI-DataRate:           5
    AmplI-SegmentNo:          2
    vs Time-Freq:             1000
    vs Time-Harmonic:         1
    vs Time-Total Time:       100
    vs Time-Time Type:        0
    vs Time-Interval:         5
  End Experiment:             0
  Begin Pstat/Gstat:          1287
    Pstat Range High:         0
    Pstat Range Low:          0
    Pstat Range Frequency:    5000
    Pstat Range Minimum:      0
    Pstat Limit Range:        0
    Pstat Limit Type:         2
    Pstat Bandwidth:          2
    Pstat Use Aux:            0
    Gstat Range:              0
    Gstat Bandwidth:          2
    Filter:                   1
    Error Beep:               0
    Bias Rejection:           1
    Attenuator:               2
    Grounding:                0
    Calibration File
  End Pstat/Gstat:            1287
  Begin Analyzer:             1250
    Z60 Mode:                 3
    Z60 GD Freq-:             5
    Z60 GD Freq+:             5
    Bias Voltage:             0
    Auto Integration Type:    0
    Integration Time Type:    0
    Integration Seconds:      0,2
    Integration Cycles:       1
    Delay Time Type:          1
    Delay Seconds:            0
    Delay Cycles:             0
    Source:                   2
    SourceI:                  1
    Error Beep:               0
    Range V1:                 0
    Coupling V1:              0
    Input V1:                 0
    Outer V1:                 0
    Location V1:              1
    Range V2:                 0
    Coupling V2:              0
    Input V2:                 0
    Outer V2:                 0
    Location V2:              1
    Coupling I:               0
  End Analyzer:               1250
  Begin Information:          Cell Information
    Surface Area:             1
    Density:                  0
    Weight:                   0
    Polarity:                 0
    PolarityI:                0
    Corrosion Unit Type:      0
    Reference Type:           0
    Reference Potential:      0
    User-Defined Potential:   0
    Stern-Geary:              26
  End Information:            Cell Information
  Null Configuration:         0,3,0,1,65000,0.1
  Data Points:                60
  Freq(Hz)	Ampl	Bias	Time(Sec)	Z'(a)	Z''(b)	Aux	Err	Range
End Comments
6.500000E+04	5.0000E-02	-5.0000E-01	1.530000E+00	3.3174E+00	7.3689E-01	0.0000E+00	0	1
5.163100E+04	5.0000E-02	-5.0000E-01	2.120000E+00	3.2302E+00	5.3295E-01	0.0000E+00	0	1
4.101200E+04	5.0000E-02	-5.0000E-01	2.720000E+00	3.2362E+00	4.0158E-01	0.0000E+00	0	1
3.257700E+04	5.0000E-02	-5.0000E-01	3.280000E+00	3.2274E+00	2.7039E-01	0.0000E+00	0	1
2.587700E+04	5.0000E-02	-5.0000E-01	3.870000E+00	3.1895E+00	1.7698E-01	0.0000E+00	0	1
2.055500E+04	5.0000E-02	-5.0000E-01	4.440000E+00	3.2722E+00	1.0374E-01	0.0000E+00	0	1
1.632700E+04	5.0000E-02	-5.0000E-01	5.040000E+00	3.2593E+00	3.2809E-04	0.0000E+00	0	1
1.296900E+04	5.0000E-02	-5.0000E-01	5.620000E+00	3.3055E+00	-6.4295E-02	0.0000E+00	0	1
1.030200E+04	5.0000E-02	-5.0000E-01	6.220000E+00	3.3190E+00	-1.0880E-01	0.0000E+00	0	1
8.183000E+03	5.0000E-02	-5.0000E-01	6.780000E+00	3.3426E+00	-1.6273E-01	0.0000E+00	0	1
6.500000E+03	5.0000E-02	-5.0000E-01	7.400000E+00	3.4006E+00	-1.9543E-01	0.0000E+00	0	1
5.163100E+03	5.0000E-02	-5.0000E-01	7.960000E+00	3.4380E+00	-2.4956E-01	0.0000E+00	0	1
4.101200E+03	5.0000E-02	-5.0000E-01	8.560000E+00	3.4604E+00	-2.9291E-01	0.0000E+00	0	1
3.257700E+03	5.0000E-02	-5.0000E-01	9.260000E+00	3.5794E+00	-3.2750E-01	0.0000E+00	0	1
2.587700E+03	5.0000E-02	-5.0000E-01	9.840000E+00	3.5861E+00	-3.6215E-01	0.0000E+00	0	1
2.055500E+03	5.0000E-02	-5.0000E-01	1.041000E+01	3.6288E+00	-3.9109E-01	0.0000E+00	0	1
1.632700E+03	5.0000E-02	-5.0000E-01	1.100000E+01	3.6846E+00	-4.1966E-01	0.0000E+00	0	1
1.296900E+03	5.0000E-02	-5.0000E-01	1.170000E+01	3.7832E+00	-4.4154E-01	0.0000E+00	0	1
1.030200E+03	5.0000E-02	-5.0000E-01	1.240000E+01	3.8322E+00	-4.8905E-01	0.0000E+00	0	1
8.183000E+02	5.0000E-02	-5.0000E-01	1.309000E+01	3.9022E+00	-5.0301E-01	0.0000E+00	0	1
6.500000E+02	5.0000E-02	-5.0000E-01	1.369000E+01	3.9633E+00	-5.2601E-01	0.0000E+00	0	1
5.163100E+02	5.0000E-02	-5.0000E-01	1.428000E+01	4.0603E+00	-5.2066E-01	0.0000E+00	0	1
4.101200E+02	5.0000E-02	-5.0000E-01	1.487000E+01	4.1376E+00	-5.7236E-01	0.0000E+00	0	1
3.257700E+02	5.0000E-02	-5.0000E-01	1.545000E+01	4.2134E+00	-6.2534E-01	0.0000E+00	0	1
2.587700E+02	5.0000E-02	-5.0000E-01	1.604000E+01	4.2911E+00	-6.6055E-01	0.0000E+00	0	1
2.055500E+02	5.0000E-02	-5.0000E-01	1.662000E+01	4.3932E+00	-7.3596E-01	0.0000E+00	0	1
1.632700E+02	5.0000E-02	-5.0000E-01	1.722000E+01	4.4983E+00	-7.8751E-01	0.0000E+00	0	1
1.296900E+02	5.0000E-02	-5.0000E-01	1.779000E+01	4.6093E+00	-8.6709E-01	0.0000E+00	0	1
1.030200E+02	5.0000E-02	-5.0000E-01	1.838000E+01	4.7468E+00	-9.2691E-01	0.0000E+00	0	1
8.183000E+01	5.0000E-02	-5.0000E-01	1.896000E+01	4.8995E+00	-9.9895E-01	0.0000E+00	0	1
6.500000E+01	5.0000E-02	-5.0000E-01	1.955000E+01	5.0816E+00	-1.0658E+00	0.0000E+00	0	1
5.163100E+01	5.0000E-02	-5.0000E-01	2.012000E+01	5.3282E+00	-1.1072E+00	0.0000E+00	0	1
4.101200E+01	5.0000E-02	-5.0000E-01	2.071000E+01	5.5199E+00	-1.1235E+00	0.0000E+00	0	1
3.257700E+01	5.0000E-02	-5.0000E-01	2.130000E+01	5.7396E+00	-1.1392E+00	0.0000E+00	0	1
2.587700E+01	5.0000E-02	-5.0000E-01	2.190000E+01	5.9700E+00	-1.0965E+00	0.0000E+00	0	1
2.055500E+01	5.0000E-02	-5.0000E-01	2.260000E+01	6.1871E+00	-9.9635E-01	0.0000E+00	0	1
1.632700E+01	5.0000E-02	-5.0000E-01	2.329000E+01	6.3826E+00	-8.7547E-01	0.0000E+00	0	1
1.296900E+01	5.0000E-02	-5.0000E-01	2.389000E+01	6.5218E+00	-7.2886E-01	0.0000E+00	0	1
1.030200E+01	5.0000E-02	-5.0000E-01	2.458000E+01	6.6203E+00	-5.8181E-01	0.0000E+00	0	1
8.183000E+00	5.0000E-02	-5.0000E-01	2.528000E+01	6.6889E+00	-4.2362E-01	0.0000E+00	0	1
6.500000E+00	5.0000E-02	-5.0000E-01	2.596000E+01	6.7154E+00	-2.9507E-01	0.0000E+00	0	1
5.163100E+00	5.0000E-02	-5.0000E-01	2.689000E+01	6.7267E+00	-1.7319E-01	0.0000E+00	0	1
4.101200E+00	5.0000E-02	-5.0000E-01	2.750000E+01	6.7200E+00	-6.3601E-02	0.0000E+00	0	1
3.257700E+00	5.0000E-02	-5.0000E-01	2.844000E+01	6.6995E+00	3.0030E-02	0.0000E+00	0	1
2.587700E+00	5.0000E-02	-5.0000E-01	2.948000E+01	6.6651E+00	1.0545E-01	0.0000E+00	0	1
2.055500E+00	5.0000E-02	-5.0000E-01	3.043000E+01	6.6259E+00	1.6933E-01	0.0000E+00	0	1
1.632700E+00	5.0000E-02	-5.0000E-01	3.150000E+01	6.5841E+00	2.2608E-01	0.0000E+00	0	1
1.296900E+00	5.0000E-02	-5.0000E-01	3.266000E+01	6.5091E+00	2.7336E-01	0.0000E+00	0	1
1.030200E+00	5.0000E-02	-5.0000E-01	3.398000E+01	6.4860E+00	3.2173E-01	0.0000E+00	0	1
8.183000E-01	5.0000E-02	-5.0000E-01	3.562000E+01	6.3989E+00	3.5986E-01	0.0000E+00	0	1
6.500000E-01	5.0000E-02	-5.0000E-01	3.762000E+01	6.3443E+00	4.3840E-01	0.0000E+00	0	1
5.163100E-01	5.0000E-02	-5.0000E-01	3.996000E+01	6.2844E+00	4.7813E-01	0.0000E+00	0	1
4.101200E-01	5.0000E-02	-5.0000E-01	4.276000E+01	6.2014E+00	4.8201E-01	0.0000E+00	0	1
3.257700E-01	5.0000E-02	-5.0000E-01	4.628000E+01	6.0974E+00	4.9750E-01	0.0000E+00	0	1
2.587700E-01	5.0000E-02	-5.0000E-01	5.061000E+01	5.9893E+00	5.5983E-01	0.0000E+00	0	1
2.055500E-01	5.0000E-02	-5.0000E-01	5.586000E+01	5.8852E+00	6.1632E-01	0.0000E+00	0	1
1.632700E-01	5.0000E-02	-5.0000E-01	6.253000E+01	5.8003E+00	6.5968E-01	0.0000E+00	0	1
1.296900E-01	5.0000E-02	-5.0000E-01	7.066000E+01	5.7098E+00	6.9026E-01	0.0000E+00	0	1
1.030200E-01	5.0000E-02	-5.0000E-01	8.096000E+01	5.6393E+00	6.9788E-01	0.0000E+00	0	1
1.000000E-01	5.0000E-02	-5.0000E-01	9.149000E+01	5.6421E+00	6.9856E-01	0.0000E+00	0	1

File: snehurka/experimental_data/YSZ_09-2019_oxygen100/100 750to850 0to100%O2/750C/100 750C 100% do 1V/is -1.0DC 50AC.z
ZPLOT2 ASCII
  Measured Data, ZPlot:       3.4a
  Experiment Type:            Sweep Frequency, Control Voltage
  Date:                       09-25-2019
  Time:                       10:18:12
  Open Circuit Potential (V): 0,0081
  Begin User Comments:        0
  End User Comments:          0
  Begin Experiment:           0
    Potential-DC:             -1
    Potential-DC Type:        1
    Potential-AC:             50
    Potential-Monitor Type:   0
    Potential-Monitor TargetI:1
    Potential-Monitor Limit:  3000
    Potential-Monitor Error:  25
    Current-DC:               0
    Current-AC:               0,1
    Current-Monitor Type:     0
    Current-Monitor TargetE:  20
    Current-Monitor Limit:    60
    Current-Monitor Error:    25
    vs Freq-Initial:          65000
    vs Freq-Final:            0,1
    vs Freq-Lin/Log Type:     1
    vs Freq-Linear Type:      1
    vs Freq-Linear Interval:  100
    vs Freq-Log Type:         0
    vs Freq-Log Interval:     10
    Harmonics:                3
    PolE-Initial:             0
    PolE-Final:               0,2
    PolE-InitialType:         0
    PolE-FinalType:           0
    PolE-SweepRate:           1
    PolE-SweepRateType:       0
    PolE-DataRate:            5
    PolE-SegmentNo:           2
    PolE-IR:                  0
    AmplE-Initial:            10
    AmplE-Final:              200
    AmplE-SweepRate:          1
    AmplE-DataRate:           5
    AmplE-SegmentNo:          2
    PolI-Initial:             0
    PolI-Vertex:              0,01
    PolI-Final:               0,01
    PolI-SweepRate:           0,1
    PolI-SweepRateType:       0
    PolI-DataRate:            5
    PolI-SegmentNo:           2
    AmplI-Initial:            0,1
    AmplI-Final:              10
    AmplI-SweepRate:          0,1
    AmplI-DataRate:           5
    AmplI-SegmentNo:          2
    vs Time-Freq:             1000
    vs Time-Harmonic:         1
    vs Time-Total Time:       100
    vs Time-Time Type:        0
    vs Time-Interval:         5
  End Experiment:             0
  Begin Pstat/Gstat:          1287
    Pstat Range High:         0
    Pstat Range Low:          0
    Pstat Range Frequency:    5000
    Pstat Range Minimum:      0
    Pstat Limit Range:        0
    Pstat Limit Type:         2
    Pstat Bandwidth:          2
    Pstat Use Aux:            0
    Gstat Range:              0
    Gstat Bandwidth:          2
    Filter:                   1
    Error Beep:               0
    Bias Rejection:           1
    Attenuator:               2
    Grounding:                0
    Calibration File
  End Pstat/Gstat:            1287
  Begin Analyzer:             1250
    Z60 Mode:                 3
    Z60 GD Freq-:             5
    Z60 GD Freq+:             5
    Bias Voltage:             0
    Auto Integration Type:    0
    Integration Time Type:    0
    Integration Seconds:      0,2
    Integration Cycles:       1
    Delay Time Type:          1
    Delay Seconds:            0
    Delay Cycles:             0
    Source:                   2
    SourceI:                  1
    Error Beep:               0
    Range V1:                 0
    Coupling V1:              0
    Input V1:                 0
    Outer V1:                 0
    Location V1:              1
    Range V2:                 0
    Coupling V2:              0
    Input V2:                 0
    Outer V2:                 0
    Location V2:              1
    Coupling I:               0
  End Analyzer:               1250
  Begin Information:          Cell Information
    Surface Area:             1
    Density:                  0
    Weight:                   0
    Polarity:                 0
    PolarityI:                0
    Corrosion Unit Type:      0
    Reference Type:           0
    Reference Potential:      0
    User-Defined Potential:   0
    Stern-Geary:              26
  End Information:            Cell Information
  Null Configuration:         0,3,0,1,65000,0.1
  Data Points:                60
  Freq(Hz)	Ampl	Bias	Time(Sec)	Z'(a)	Z''(b)	Aux	Err	Range
End Comments
6.500000E+04	5.0000E-02	-1.0000E+00	1.500000E+00	2.9247E+00	7.2899E-01	0.0000E+00	0	1
5.163100E+04	5.0000E-02	-1.0000E+00	2.090000E+00	2.9282E+00	5.2264E-01	0.0000E+00	0	1
4.101200E+04	5.0000E-02	-1.0000E+00	2.670000E+00	2.8399E+00	3.5504E-01	0.0000E+00	0	1
3.257700E+04	5.0000E-02	-1.0000E+00	3.270000E+00	2.8824E+00	2.3715E-01	0.0000E+00	0	1
2.587700E+04	5.0000E-02	-1.0000E+00	3.840000E+00	2.8895E+00	1.2092E-01	0.0000E+00	0	1
2.055500E+04	5.0000E-02	-1.0000E+00	4.430000E+00	2.9334E+00	4.0366E-02	0.0000E+00	0	1
1.632700E+04	5.0000E-02	-1.0000E+00	5.020000E+00	2.9323E+00	-5.2105E-02	0.0000E+00	0	1
1.296900E+04	5.0000E-02	-1.0000E+00	5.610000E+00	2.9666E+00	-1.0216E-01	0.0000E+00	0	1
1.030200E+04	5.0000E-02	-1.0000E+00	6.180000E+00	3.0168E+00	-1.7442E-01	0.0000E+00	0	1
8.183000E+03	5.0000E-02	-1.0000E+00	6.770000E+00	3.0343E+00	-2.0512E-01	0.0000E+00	0	1
6.500000E+03	5.0000E-02	-1.0000E+00	7.350000E+00	3.0897E+00	-2.4846E-01	0.0000E+00	0	1
5.163100E+03	5.0000E-02	-1.0000E+00	7.940000E+00	3.1401E+00	-2.8249E-01	0.0000E+00	0	1
4.101200E+03	5.0000E-02	-1.0000E+00	8.520000E+00	3.1788E+00	-3.2083E-01	0.0000E+00	0	1
3.257700E+03	5.0000E-02	-1.0000E+00	9.080000E+00	3.1996E+00	-3.3404E-01	0.0000E+00	0	1
2.587700E+03	5.0000E-02	-1.0000E+00	9.690000E+00	3.3197E+00	-3.9848E-01	0.0000E+00	0	1
2.055500E+03	5.0000E-02	-1.0000E+00	1.028000E+01	3.3853E+00	-4.0875E-01	0.0000E+00	0	1
1.632700E+03	5.0000E-02	-1.0000E+00	1.086000E+01	3.4382E+00	-4.3606E-01	0.0000E+00	0	1
1.296900E+03	5.0000E-02	-1.0000E+00	1.156000E+01	3.5104E+00	-4.4051E-01	0.0000E+00	0	1
1.030200E+03	5.0000E-02	-1.0000E+00	1.224000E+01	3.5913E+00	-4.6424E-01	0.0000E+00	0	1
8.183000E+02	5.0000E-02	-1.0000E+00	1.285000E+01	3.6585E+00	-4.7839E-01	0.0000E+00	0	1
6.500000E+02	5.0000E-02	-1.0000E+00	1.344000E+01	3.7494E+00	-4.6881E-01	0.0000E+00	0	1
5.163100E+02	5.0000E-02	-1.0000E+00	1.402000E+01	3.8076E+00	-4.4712E-01	0.0000E+00	0	1
4.101200E+02	5.0000E-02	-1.0000E+00	1.460000E+01	3.8681E+00	-4.5163E-01	0.0000E+00	0	1
3.257700E+02	5.0000E-02	-1.0000E+00	1.519000E+01	3.9315E+00	-4.6492E-01	0.0000E+00	0	1
2.587700E+02	5.0000E-02	-1.0000E+00	1.577000E+01	4.0087E+00	-5.0336E-01	0.0000E+00	0	1
2.055500E+02	5.0000E-02	-1.0000E+00	1.636000E+01	4.0926E+00	-5.1804E-01	0.0000E+00	0	1
1.632700E+02	5.0000E-02	-1.0000E+00	1.694000E+01	4.1764E+00	-5.3629E-01	0.0000E+00	0	1
1.296900E+02	5.0000E-02	-1.0000E+00	1.753000E+01	4.2579E+00	-5.4756E-01	0.0000E+00	0	1
1.030200E+02	5.0000E-02	-1.0000E+00	1.811000E+01	4.3612E+00	-5.5463E-01	0.0000E+00	0	1
8.183000E+01	5.0000E-02	-1.0000E+00	1.871000E+01	4.4711E+00	-5.5740E-01	0.0000E+00	0	1
6.500000E+01	5.0000E-02	-1.0000E+00	1.929000E+01	4.5877E+00	-5.5231E-01	0.0000E+00	0	1
5.163100E+01	5.0000E-02	-1.0000E+00	1.988000E+01	4.6500E+00	-5.0848E-01	0.0000E+00	0	1
4.101200E+01	5.0000E-02	-1.0000E+00	2.046000E+01	4.8058E+00	-4.2774E-01	0.0000E+00	0	1
3.257700E+01	5.0000E-02	-1.0000E+00	2.105000E+01	4.8909E+00	-3.7597E-01	0.0000E+00	0	1
2.587700E+01	5.0000E-02	-1.0000E+00	2.176000E+01	4.9572E+00	-2.9032E-01	0.0000E+00	0	1
2.055500E+01	5.0000E-02	-1.0000E+00	2.244000E+01	4.9881E+00	-1.9977E-01	0.0000E+00	0	1
1.632700E+01	5.0000E-02	-1.0000E+00	2.302000E+01	5.0120E+00	-1.2257E-01	0.0000E+00	0	1
1.296900E+01	5.0000E-02	-1.0000E+00	2.373000E+01	5.0013E+00	-3.6849E-02	0.0000E+00	0	1
1.030200E+01	5.0000E-02	-1.0000E+00	2.455000E+01	4.9845E+00	3.7797E-02	0.0000E+00	0	1
8.183000E+00	5.0000E-02	-1.0000E+00	2.526000E+01	4.9532E+00	9.1505E-02	0.0000E+00	0	1
6.500000E+00	5.0000E-02	-1.0000E+00	2.596000E+01	4.9310E+00	1.4257E-01	0.0000E+00	0	1
5.163100E+00	5.0000E-02	-1.0000E+00	2.688000E+01	4.8686E+00	1.8535E-01	0.0000E+00	0	1
4.101200E+00	5.0000E-02	-1.0000E+00	2.771000E+01	4.8388E+00	2.2334E-01	0.0000E+00	0	1
3.257700E+00	5.0000E-02	-1.0000E+00	2.865000E+01	4.7977E+00	2.2356E-01	0.0000E+00	0	1
2.587700E+00	5.0000E-02	-1.0000E+00	2.971000E+01	4.7527E+00	2.5404E-01	0.0000E+00	0	1
2.055500E+00	5.0000E-02	-1.0000E+00	3.099000E+01	4.6888E+00	2.6459E-01	0.0000E+00	0	1
1.632700E+00	5.0000E-02	-1.0000E+00	3.195000E+01	4.6443E+00	3.0164E-01	0.0000E+00	0	1
1.296900E+00	5.0000E-02	-1.0000E+00	3.311000E+01	4.5994E+00	2.9571E-01	0.0000E+00	0	1
1.030200E+00	5.0000E-02	-1.0000E+00	3.444000E+01	4.5655E+00	3.3782E-01	0.0000E+00	0	1
8.183000E-01	5.0000E-02	-1.0000E+00	3.608000E+01	4.5366E+00	3.4717E-01	0.0000E+00	0	1
6.500000E-01	5.0000E-02	-1.0000E+00	3.803000E+01	4.4432E+00	3.5561E-01	0.0000E+00	0	1
5.163100E-01	5.0000E-02	-1.0000E+00	4.039000E+01	4.3963E+00	4.2671E-01	0.0000E+00	0	1
4.101200E-01	5.0000E-02	-1.0000E+00	4.321000E+01	4.3429E+00	4.4425E-01	0.0000E+00	0	1
3.257700E-01	5.0000E-02	-1.0000E+00	4.671000E+01	4.2912E+00	4.7246E-01	0.0000E+00	0	1
2.587700E-01	5.0000E-02	-1.0000E+00	5.105000E+01	4.2273E+00	4.6017E-01	0.0000E+00	0	1
2.055500E-01	5.0000E-02	-1.0000E+00	5.630000E+01	4.1292E+00	5.1009E-01	0.0000E+00	0	1
1.632700E-01	5.0000E-02	-1.0000E+00	6.287000E+01	4.0692E+00	4.7946E-01	0.0000E+00	0	1
1.296900E-01	5.0000E-02	-1.0000E+00	7.098000E+01	3.9457E+00	5.2096E-01	0.0000E+00	0	1
1.030200E-01	5.0000E-02	-1.0000E+00	8.126000E+01	3.8269E+00	5.6262E-01	0.0000E+00	0	1
1.000000E-01	5.0000E-02	-1.0000E+00	9.169000E+01	3.8243E+00	6.0120E-01	0.0000E+00	0	1

File: snehurka/experimental_data/YSZ_09-2019_oxygen100/100 750to850 0to100%O2/750C/100 750C 100% do 1V/is 0.0DC 50AC.z
ZPLOT2 ASCII
  Measured Data, ZPlot:       3.4a
  Experiment Type:            Sweep Frequency, Control Voltage
  Date:                       09-25-2019
  Time:                       10:00:51
  Open Circuit Potential (V): 0,0078
  Begin User Comments:        0
  End User Comments:          0
  Begin Experiment:           0
    Potential-DC:             0
    Potential-DC Type:        1
    Potential-AC:             50
    Potential-Monitor Type:   0
    Potential-Monitor TargetI:1
    Potential-Monitor Limit:  3000
    Potential-Monitor Error:  25
    Current-DC:               0
    Current-AC:               0,1
    Current-Monitor Type:     0
    Current-Monitor TargetE:  20
    Current-Monitor Limit:    60
    Current-Monitor Error:    25
    vs Freq-Initial:          65000
    vs Freq-Final:            0,1
    vs Freq-Lin/Log Type:     1
    vs Freq-Linear Type:      1
    vs Freq-Linear Interval:  100
    vs Freq-Log Type:         0
    vs Freq-Log Interval:     10
    Harmonics:                3
    PolE-Initial:             0
    PolE-Final:               0,2
    PolE-InitialType:         0
    PolE-FinalType:           0
    PolE-SweepRate:           1
    PolE-SweepRateType:       0
    PolE-DataRate:            5
    PolE-SegmentNo:           2
    PolE-IR:                  0
    AmplE-Initial:            10
    AmplE-Final:              200
    AmplE-SweepRate:          1
    AmplE-DataRate:           5
    AmplE-SegmentNo:          2
    PolI-Initial:             0
    PolI-Vertex:              0,01
    PolI-Final:               0,01
    PolI-SweepRate:           0,1
    PolI-SweepRateType:       0
    PolI-DataRate:            5
    PolI-SegmentNo:           2
    AmplI-Initial:            0,1
    AmplI-Final:              10
    AmplI-SweepRate:          0,1
    AmplI-DataRate:           5
    AmplI-SegmentNo:          2
    vs Time-Freq:             1000
    vs Time-Harmonic:         1
    vs Time-Total Time:       100
    vs Time-Time Type:        0
    vs Time-Interval:         5
  End Experiment:             0
  Begin Pstat/Gstat:          1287
    Pstat Range High:         0
    Pstat Range Low:          0
    Pstat Range Frequency:    5000
    Pstat Range Minimum:      0
    Pstat Limit Range:        0
    Pstat Limit Type:         2
    Pstat Bandwidth:          2
    Pstat Use Aux:            0
    Gstat Range:              0
    Gstat Bandwidth:          2
    Filter:                   1
    Error Beep:               0
    Bias Rejection:           1
    Attenuator:               2
    Grounding:                0
    Calibration File
  End Pstat/Gstat:            1287
  Begin Analyzer:             1250
    Z60 Mode:                 3
    Z60 GD Freq-:             5
    Z60 GD Freq+:             5
    Bias Voltage:             0
    Auto Integration Type:    0
    Integration Time Type:    0
    Integration Seconds:      0,2
    Integration Cycles:       1
    Delay Time Type:          1
    Delay Seconds:            0
    Delay Cycles:             0
    Source:                   2
    SourceI:                  1
    Error Beep:               0
    Range V1:                 0
    Coupling V1:              0
    Input V1:                 0
    Outer V1:                 0
    Location V1:              1
    Range V2:                 0
    Coupling V2:              0
    Input V2:                 0
    Outer V2:                 0
    Location V2:              1
    Coupling I:               0
  End Analyzer:               1250
  Begin Information:          Cell Information
    Surface Area:             1
    Density:                  0
    Weight:                   0
    Polarity:                 0
    PolarityI:                0
    Corrosion Unit Type:      0
    Reference Type:           0
    Reference Potential:      0
    User-Defined Potential:   0
    Stern-Geary:              26
  End Information:            Cell Information
  Null Configuration:         0,3,0,1,65000,0.1
  Data Points:                60
  Freq(Hz)	Ampl	Bias	Time(Sec)	Z'(a)	Z''(b)	Aux	Err	Range
End Comments
6.500000E+04	5.0000E-02	0.0000E+00	3.180000E+00	3.1895E+00	8.3175E-01	0.0000E+00	0	2
5.163100E+04	5.0000E-02	0.0000E+00	3.770000E+00	3.1715E+00	6.4817E-01	0.0000E+00	0	2
4.101200E+04	5.0000E-02	0.0000E+00	4.360000E+00	3.1395E+00	4.8716E-01	0.0000E+00	0	2
3.257700E+04	5.0000E-02	0.0000E+00	4.940000E+00	3.0986E+00	4.3710E-01	0.0000E+00	0	2
2.587700E+04	5.0000E-02	0.0000E+00	5.520000E+00	3.1150E+00	3.2063E-01	0.0000E+00	0	2
2.055500E+04	5.0000E-02	0.0000E+00	6.110000E+00	3.0946E+00	2.1733E-01	0.0000E+00	0	2
1.632700E+04	5.0000E-02	0.0000E+00	6.700000E+00	3.0883E+00	1.7876E-01	0.0000E+00	0	2
1.296900E+04	5.0000E-02	0.0000E+00	7.290000E+00	3.0449E+00	8.7939E-02	0.0000E+00	0	2
1.030200E+04	5.0000E-02	0.0000E+00	7.880000E+00	3.1082E+00	6.7295E-02	0.0000E+00	0	2
8.183000E+03	5.0000E-02	0.0000E+00	8.450000E+00	3.0984E+00	2.1970E-02	0.0000E+00	0	2
6.500000E+03	5.0000E-02	0.0000E+00	9.040000E+00	3.1204E+00	-3.2216E-02	0.0000E+00	0	2
5.163100E+03	5.0000E-02	0.0000E+00	9.630000E+00	3.1319E+00	-7.0212E-02	0.0000E+00	0	2
4.101200E+03	5.0000E-02	0.0000E+00	1.020000E+01	3.1426E+00	-1.0381E-01	0.0000E+00	0	2
3.257700E+03	5.0000E-02	0.0000E+00	1.078000E+01	3.1316E+00	-1.2194E-01	0.0000E+00	0	2
2.587700E+03	5.0000E-02	0.0000E+00	1.138000E+01	3.2116E+00	-1.6917E-01	0.0000E+00	0	2
2.055500E+03	5.0000E-02	0.0000E+00	1.197000E+01	3.2152E+00	-1.8762E-01	0.0000E+00	0	2
1.632700E+03	5.0000E-02	0.0000E+00	1.254000E+01	3.2638E+00	-1.9677E-01	0.0000E+00	0	2
1.296900E+03	5.0000E-02	0.0000E+00	1.313000E+01	3.2727E+00	-2.3384E-01	0.0000E+00	0	2
1.030200E+03	5.0000E-02	0.0000E+00	1.372000E+01	3.3393E+00	-2.2881E-01	0.0000E+00	0	2
8.183000E+02	5.0000E-02	0.0000E+00	1.442000E+01	3.3781E+00	-2.7000E-01	0.0000E+00	0	2
6.500000E+02	5.0000E-02	0.0000E+00	1.502000E+01	3.4683E+00	-2.2523E-01	0.0000E+00	0	2
5.163100E+02	5.0000E-02	0.0000E+00	1.560000E+01	3.4397E+00	-2.6547E-01	0.0000E+00	0	2
4.101200E+02	5.0000E-02	0.0000E+00	1.619000E+01	3.4848E+00	-2.9817E-01	0.0000E+00	0	2
3.257700E+02	5.0000E-02	0.0000E+00	1.676000E+01	3.5202E+00	-3.3225E-01	0.0000E+00	0	2
2.587700E+02	5.0000E-02	0.0000E+00	1.735000E+01	3.5721E+00	-3.7661E-01	0.0000E+00	0	2
2.055500E+02	5.0000E-02	0.0000E+00	1.794000E+01	3.6296E+00	-4.1022E-01	0.0000E+00	0	2
1.632700E+02	5.0000E-02	0.0000E+00	1.851000E+01	3.6901E+00	-4.5383E-01	0.0000E+00	0	2
1.296900E+02	5.0000E-02	0.0000E+00	1.910000E+01	3.7625E+00	-4.8727E-01	0.0000E+00	0	2
1.030200E+02	5.0000E-02	0.0000E+00	1.969000E+01	3.8526E+00	-5.2735E-01	0.0000E+00	0	2
8.183000E+01	5.0000E-02	0.0000E+00	2.026000E+01	3.9288E+00	-5.5679E-01	0.0000E+00	0	2
6.500000E+01	5.0000E-02	0.0000E+00	2.085000E+01	4.0275E+00	-5.9568E-01	0.0000E+00	0	2
5.163100E+01	5.0000E-02	0.0000E+00	2.144000E+01	4.2014E+00	-5.8254E-01	0.0000E+00	0	2
4.101200E+01	5.0000E-02	0.0000E+00	2.204000E+01	4.2366E+00	-6.3373E-01	0.0000E+00	0	2
3.257700E+01	5.0000E-02	0.0000E+00	2.262000E+01	4.3749E+00	-6.1256E-01	0.0000E+00	0	2
2.587700E+01	5.0000E-02	0.0000E+00	2.321000E+01	4.4906E+00	-5.8756E-01	0.0000E+00	0	2
2.055500E+01	5.0000E-02	0.0000E+00	2.391000E+01	4.5932E+00	-5.5490E-01	0.0000E+00	0	2
1.632700E+01	5.0000E-02	0.0000E+00	2.462000E+01	4.6863E+00	-5.0392E-01	0.0000E+00	0	2
1.296900E+01	5.0000E-02	0.0000E+00	2.531000E+01	4.7634E+00	-4.5474E-01	0.0000E+00	0	2
1.030200E+01	5.0000E-02	0.0000E+00	2.601000E+01	4.8335E+00	-4.0841E-01	0.0000E+00	0	2
8.183000E+00	5.0000E-02	0.0000E+00	2.668000E+01	4.8864E+00	-3.4257E-01	0.0000E+00	0	2
6.500000E+00	5.0000E-02	0.0000E+00	2.741000E+01	4.9310E+00	-2.8583E-01	0.0000E+00	0	2
5.163100E+00	5.0000E-02	0.0000E+00	2.835000E+01	4.9573E+00	-2.3904E-01	0.0000E+00	0	2
4.101200E+00	5.0000E-02	0.0000E+00	2.916000E+01	4.9828E+00	-1.9295E-01	0.0000E+00	0	2
3.257700E+00	5.0000E-02	0.0000E+00	3.000000E+01	4.9951E+00	-1.5661E-01	0.0000E+00	0	2
2.587700E+00	5.0000E-02	0.0000E+00	3.114000E+01	5.0060E+00	-1.1621E-01	0.0000E+00	0	2
2.055500E+00	5.0000E-02	0.0000E+00	3.206000E+01	5.0126E+00	-8.3512E-02	0.0000E+00	0	2
1.632700E+00	5.0000E-02	0.0000E+00	3.304000E+01	5.0165E+00	-6.7319E-02	0.0000E+00	0	2
1.296900E+00	5.0000E-02	0.0000E+00	3.419000E+01	5.0207E+00	-3.4144E-02	0.0000E+00	0	2
1.030200E+00	5.0000E-02	0.0000E+00	3.559000E+01	5.0172E+00	-2.3349E-02	0.0000E+00	0	2
8.183000E-01	5.0000E-02	0.0000E+00	3.725000E+01	5.0158E+00	2.4786E-03	0.0000E+00	0	2
6.500000E-01	5.0000E-02	0.0000E+00	3.922000E+01	5.0173E+00	5.2039E-03	0.0000E+00	0	2
5.163100E-01	5.0000E-02	0.0000E+00	4.156000E+01	5.0096E+00	1.2824E-02	0.0000E+00	0	2
4.101200E-01	5.0000E-02	0.0000E+00	4.442000E+01	5.0072E+00	3.6863E-02	0.0000E+00	0	2
3.257700E-01	5.0000E-02	0.0000E+00	4.792000E+01	5.0088E+00	4.6303E-02	0.0000E+00	0	2
2.587700E-01	5.0000E-02	0.0000E+00	5.228000E+01	5.0185E+00	5.5283E-02	0.0000E+00	0	2
2.055500E-01	5.0000E-02	0.0000E+00	5.765000E+01	5.0364E+00	4.9497E-02	0.0000E+00	0	2
1.632700E-01	5.0000E-02	0.0000E+00	6.421000E+01	5.0351E+00	5.0810E-02	0.0000E+00	0	2
1.296900E-01	5.0000E-02	0.0000E+00	7.239000E+01	5.0591E+00	4.5105E-02	0.0000E+00	0	2
1.030200E-01	5.0000E-02	0.0000E+00	8.262000E+01	5.0575E+00	4.4532E-02	0.0000E+00	0	2
1.000000E-01	5.0000E-02	0.0000E+00	9.315000E+01	5.0841E+00	3.7883E-02	0.0000E+00	0	2
